Repository: ankush-kumar-mishra/InSpecLearn4SDL

# InSpecLearn4SDL  
*Interpretable Spectral Learning for Self-Driving Labs*

## 📘 Overview  

**InSpecLearn4SDL** is the official implementation of the methods described in  
📄 *"Interpretable Spectral Features Predict Conductivity in Self-Driving Doped Conjugated Polymer Labs"* ([arXiv:2509.21330](https://arxiv.org/abs/2509.21330)).  

The repository provides an **interpretable QSPR pipeline** that predicts the electrical conductivity of doped conjugated polymers using **optical spectra** and **processing parameters**.  
It is designed for integration into **Self-Driving Labs (SDLs)**, enabling **data-efficient, automated, and interpretable** property prediction workflows.

---

## 🧠 Key Highlights  

- 🔍 **Spectral Featurization:**  
  **Genetic Algorithm** is used to adaptively select important spectral regions and use the area under the curve (AUC) as features  

- 🧩 **Interpretability:**  
  Domain-knowledge-driven feature expansion and **SHAP-based feature selection** retain physically meaningful descriptors.  


- 📈 **Performance:**  
  The hybrid model (expert + data-driven features) achieves high predictive accuracy while reducing experimental effort by ~33%.  

- 🔬 **Generalizable:**  
  Extendable to other spectroscopy–property relationships (e.g. Raman, FTIR, XANES).  

---

### 🧪 **Data Set — Experimental Data from the Amassian Group (North Carolina State University)**  

- 🧫 **Processing Conditions:**  
  Variation in *solvent concentration* and *annealing temperature* across experiments.  

- 🌈 **Spectroscopic Measurements:**  
  Includes three spectral types —  
  **Pre-anneal UV–Vis**, **Post-anneal UV–Vis**, and **Post-dope UV–Vis–NIR** spectra.  

- 📊 **Dataset Size:**  
  A total of **128 doped conjugated polymer samples**, each with paired spectral and conductivity measurements.  

---

### 🗂️ **Project Structure**

- **Code/**
  - `main_final_QSPR_models.ipynb` — 💡 Main Jupyter notebook containing the complete QSPR modeling workflow  
  - `helper.py` — 🧰 Utility functions for data preprocessing and analysis  
  - `generate_adaptive_boundaries_optimization.py` — 🧬 Genetic Algorithm for adaptive spectral boundary optimization  
  - `find_correct_clusters_and_do_ks_test.py` — 📊 Train/validation/test data clustering, KS-tests, and statistical validation  

- **Data/**
  - `spring24_solvtemp_jpm.csv` — 📁 Main experimental dataset (solvent concentration and annealing temperature)  
  - `[experiment folders]/` — 🧪 Individual experiment spectral data files  


---

File: Data/spring24_solvtemp_jpm.csv
exp_id,experiment_name,CB,DCB,TOL,annealing_temperature,E 00,E 01,E 02,00/01,Relative Anion Signal,Bleaching %,polaron ratio,Carrier Concentration,Mobility,Sheet Resistance,conductivity,thickness
660858dddc56149493ba3d7e,Spring24_SolvTemp_JPM_1,0,0,100,30,2.08108,2.26587,2.42266,0.683,1.23687,0.59753,0.85891,2.31E+020,0.20197,8947,7.45,1.5E-05
66085f3c82f78f6f268541f3,Spring24_SolvTemp_JPM_2,0,100,0,30,2.09171,2.2666,2.41469,0.74395,1.21842,0.55557,0.82803,2.99E+020,0.06918,60030,3.31,5.04E-06
660861c681d775fd84048281,Spring24_SolvTemp_JPM_3,100,0,0,30,2.07827,2.2625,2.43842,0.74486,1.11735,0.42345,0.70465,2.18E+020,0.26249,16800,9.17,6.49E-06
660864188342d8f8565f210a,Spring24_SolvTemp_JPM_4,20,50,30,30,2.08672,2.26664,2.41584,0.76257,1.19861,0.4746,0.74207,2.56E+020,0.17537,22963.33333,7.19,6.06E-06
6608651d8342d8f8567debaa,Spring24_SolvTemp_JPM_5,60,10,30,30,2.07747,2.26749,2.45117,0.72294,1.32817,0.41877,0.81651,2.48E+020,0.22285,19400,8.84,5.83E-06
6608663cdc561494935b873d,Spring24_SolvTemp_JPM_6,50,30,20,60,2.06949,2.25205,2.41599,0.75888,1.29343,0.49644,0.75973,2.8E+020,0.60595,5093.666667,27.14,7.23E-06
6608670fdc561494937564a5,Spring24_SolvTemp_JPM_7,20,20,60,60,2.06702,2.25496,2.42278,0.75973,1.27662,0.52141,0.81135,3.03E+020,0.21903,10089.33333,10.62,9.33E-06
660867c78342d8f856c2a083,Spring24_SolvTemp_JPM_8,30,30,40,60,2.06949,2.25205,2.4228,0.75996,1.29977,0.59098,0.85221,3.88E+020,0.22169,12583.33333,13.78,5.76E-06
6608688c5003d64741483d66,Spring24_SolvTemp_JPM_9,20,40,40,90,2.0695,2.255,2.42624,0.78244,1.32804,0.57324,0.82637,3.68E+020,0.28648,7250.333333,16.89,8.17E-06
6608697394e011fc192d23e9,Spring24_SolvTemp_JPM_10,0,50,50,90,2.06949,2.255,2.42282,0.78225,1.33116,0.59536,0.84187,3.92E+020,0.26025,7657.333333,16.32,8E-06
66086a7754a36d6df38c34a2,Spring24_SolvTemp_JPM_11,60,10,30,90,2.07198,2.25502,2.42285,0.79164,1.21579,0.49397,0.72046,2.77E+020,0.39675,5253.666667,17.57,1.083E-05
66086b5bdc56149493dfcf5d,Spring24_SolvTemp_JPM_12,30,0,70,90,2.06951,2.25501,2.42284,0.79423,1.17495,0.49613,0.72726,2.91E+020,0.36744,8862.333333,17.1,6.6E-06
66086c4194e011fc198295e0,Spring24_SolvTemp_JPM_13,60,20,20,180,2.08106,2.26585,2.43886,0.70155,1.09898,0.5495,0.80948,2.04E+020,0.31667,14296.66667,10.34,6.77E-06
66086f5882f78f6f266d085b,Spring24_SolvTemp_JPM_14,0,50,50,180,2.07005,2.26154,2.43385,0.76305,1.24311,0.66448,0.74934,1.91E+020,0.34773,15743.33333,10.62,5.98E-06
66087079aebabf93762570c5,Spring24_SolvTemp_JPM_15,50,50,0,210,2.07185,2.2637,2.43636,0.70248,1.07479,0.46327,0.75263,2.51E+020,0.13396,32143.33333,5.39,5.77E-06
660871a68342d8f856e86284,Spring24_SolvTemp_JPM_16,10,50,40,210,2.07185,2.26372,2.43295,0.70983,1.13562,0.47334,0.77783,2.58E+020,0.12407,37260,5.12,5.24E-06
660872ff5003d64741903693,Spring24_SolvTemp_JPM_17,0,30,70,120,2.07346,2.25384,2.44903,0.81027,1.3148,0.53467,0.7649,3.15E+020,0.50693,6145.333333,6.36E-06,6.36E-06
6608745582f78f6f26fe87b1,Spring24_SolvTemp_JPM_18,10,50,40,120,2.07345,2.25381,2.44206,0.80327,1.25855,0.46959,0.75232,2.61E+020,0.77737,5112.666667,32.42,6.03E-06
660876568342d8f856726fda,Spring24_SolvTemp_JPM_19,40,20,40,120,2.07344,2.25377,2.44201,0.81312,1.59339,0.58908,0.93484,3.74E+020,0.52325,4443,31.33,7.18E-06
66087789dc561494934f7069,Spring24_SolvTemp_JPM_20,20,60,20,120,2.07343,2.25378,2.44896,0.79852,1.20901,0.45018,0.71383,2.42E+020,0.77195,5431,29.86,6.17E-06
660878a05003d64741287f99,Spring24_SolvTemp_JPM_21,10,90,0,150,2.07835,2.25965,2.44544,0.79398,1.12658,0.3884,0.67853,2.01E+020,0.65161,7559.333333,20.94,6.32E-06
660879a55003d647414ab371,Spring24_SolvTemp_JPM_22,40,30,30,150,2.07337,2.25668,2.44195,0.81599,1.2317,0.43534,0.73227,2.32E+020,1.27617,4500,47.28,4.7E-06
66087a9a82f78f6f26afd268,Spring24_SolvTemp_JPM_23,10,40,50,150,2.07336,2.25667,2.44195,0.82484,1.24865,0.44805,0.74471,2.4E+020,1.06774,4511.333333,41.05,5.4E-06
66087ba881d775fd841e4e90,Spring24_SolvTemp_JPM_24,30,20,50,150,2.07332,2.25662,2.43154,0.83417,1.20933,0.40447,0.70725,2.15E+020,1.31116,4058,45.08,5.47E-06
66087e36dc56149493176624,Spring24_SolvTemp_JPM_25,20,30,50,240,2.07921,2.26364,2.42942,0.78077,1.11204,0.43385,0.64463,3.83E+020,0.12152,18390,7.45,7.3E-06
66087f408342d8f85680613b,Spring24_SolvTemp_JPM_26,60,0,40,240,2.07183,2.26071,2.43632,0.76566,1.08885,0.39169,0.67049,1.77E+020,0.36546,16496.66667,10.37,5.84E-06
6608804682f78f6f264a3c71,Spring24_SolvTemp_JPM_27,80,10,10,240,2.07994,2.27644,2.42358,0.68764,1.25772,0.3394,0.71913,2.88E+020,0.21335,13866.66667,9.83,7.33E-06
6608815e82f78f6f266c8067,Spring24_SolvTemp_JPM_28,60,40,0,240,2.07549,2.25625,2.42427,0.72747,1.02379,0.3521,0.67411,3.24E+020,0.19626,15300,10.16,6.43E-06
660885fd5003d64741d09fb0,Spring24_SolvTemp_JPM_29,30,40,30,270,2.08356,2.26585,2.42514,0.68123,1.19417,0.54962,0.79415,3.22E+020,0.13422,37556.66667,6.92,3.85E-06
660887528342d8f85671035b,Spring24_SolvTemp_JPM_30,100,0,0,270,2.08106,2.26288,2.41832,0.68293,1.22644,0.58269,0.91559,3.6E+020,0.30715,15683.33333,17.7,3.6E-06
660888beaebabf9376ea6f57,Spring24_SolvTemp_JPM_31,0,0,100,270,2.07609,2.26287,2.42511,0.70894,1.16334,0.45289,0.7958,2.4E+020,0.38528,13770,14.82,4.9E-06
66088b035003d647416d9579,Spring24_SolvTemp_JPM_32,0,100,0,270,2.07305,2.25332,2.43455,0.78257,1.21162,0.49139,0.79733,2.05E+020,0.37925,29753.33333,12.45,2.7E-06
66088bdc81d775fd841b66fa,Spring24_SolvTemp_JPM_33,60,40,0,120,2.07794,2.26507,2.45885,0.74532,1.20379,0.45851,0.93414,3.11E+020,0.21534,13646.66667,10.72,6.84E-06
66088cbe82f78f6f26ce49a9,Spring24_SolvTemp_JPM_34,30,0,70,210,2.07794,2.25621,2.41741,0.73713,1.22492,0.40127,0.93309,2.07E+020,0.25067,18790,8.3,6.41E-06
66088e0281d775fd845c1e46,Spring24_SolvTemp_JPM_35,30,0,70,180,2.10821,2.27108,2.50444,0.7164,0.97506,0.00174,0.64612,1.99E+018,4.76305,191000,1.52,3.43E-06
66088eff5003d64741e403b3,Spring24_SolvTemp_JPM_36,100,0,0,150,2.07476,2.26426,2.43009,0.77647,1.28608,0.3463,0.74713,1.78E+020,1.38543,6499,39.52,3.89E-06
660890408342d8f856738636,Spring24_SolvTemp_JPM_37,0,0,100,150,2.07224,2.26123,2.4335,0.80723,1.3758,0.47504,0.82164,2.6E+020,0.75129,4618.333333,31.29,6.92E-06
660892a5a6bd9adf4b807a91,Spring24_SolvTemp_JPM_38,0,0,100,180,2.07987,2.25853,2.44066,0.72614,1.1252,0.4442,0.70407,2.7E+020,0.27878,16810,12.06,4.93E-06
660894015003d6474188ca82,Spring24_SolvTemp_JPM_39,10,10,80,210,2.08062,2.24766,2.41778,0.79884,1.18444,0.37137,0.68447,2.55E+020,0.30984,13276.66667,0.41,5.97E-06
6608951154a36d6df394f875,Spring24_SolvTemp_JPM_40,90,10,0,120,2.07498,2.2645,2.46525,0.80284,1.45856,0.54185,0.87175,3.2E+020,0.32545,8124,16.64,7.4E-06
660896208342d8f856134709,Spring24_SolvTemp_JPM_41,100,0,0,120,2.07743,2.26446,2.46873,0.79542,1.43434,0.59737,0.85654,3.91E+020,0.30822,7436.666667,19.3,6.97E-06
660897115003d64741e199a3,Spring24_SolvTemp_JPM_42,20,10,70,180,2.10054,2.27106,2.53888,0.68934,0.92903,0.1426,0.59815,6.34E+019,0.06406,404400,0.65,3.8E-06
660898188342d8f8565021a9,Spring24_SolvTemp_JPM_43,10,10,80,180,2.09801,2.27106,2.41405,0.67166,0.92259,0.09864,0.59504,4.74E+019,0.16612,262133.3333,1.26,3.02E-06
6608995654a36d6df3171c97,Spring24_SolvTemp_JPM_44,20,0,80,210,2.07797,2.2651,2.43799,0.73786,1.23049,0.39477,0.91324,2.03E+020,0.23591,21603.33333,7.67,6.03E-06
66089abf8342d8f856a00bdb,Spring24_SolvTemp_JPM_45,20,0,80,180,2.07549,2.25919,2.42083,0.77481,1.21723,0.45939,0.85857,2.48E+020,0.39337,11666.66667,15.62,5.49E-06
66089c32dc561494937007bc,Spring24_SolvTemp_JPM_46,40,60,0,30,2.08603,2.26882,2.41489,0.73171,1.3979,0.48799,0.88473,2.68E+020,0.17752,23180,7.62,5.66E-06
66089d1ddc561494938bfa39,Spring24_SolvTemp_JPM_47,0,10,90,180,2.07304,2.25921,2.42086,0.77306,1.27477,0.43035,0.90722,2.27E+020,0.47222,9886.666667,17.12,5.91E-06
66089fe1dc56149493d9ccd4,Spring24_SolvTemp_JPM_48,40,60,0,60,2.07603,2.2452,2.41144,0.7463,1.25353,0.50398,0.83139,2.88E+020,0.1459,40390,6.73,3.68E-06
6608a124a6bd9adf4b435741,Spring24_SolvTemp_JPM_49,40,60,0,90,2.07603,2.25397,2.41821,0.78579,1.37648,0.508,0.86151,2.9E+020,0.58832,10513.33333,27.33,3.48E-06
6608a1f6dc56149493159c9b,Spring24_SolvTemp_JPM_50,10,0,90,150,2.07223,2.26119,2.43345,0.8035,1.3761,0.45051,0.83895,2.43E+020,0.5747,6847.666667,22.35,6.53E-06
6608a2b5dc56149493290a1e,Spring24_SolvTemp_JPM_51,50,50,0,30,2.086,2.26878,2.41655,0.73558,1.45745,0.51184,0.95053,2.89E+020,0.1125,42443.33333,5.2,4.53E-06
6608a4f8a6bd9adf4bc1e6b1,Spring24_SolvTemp_JPM_52,50,50,0,90,2.07353,2.25395,2.43876,0.77433,1.3594,0.49939,0.84202,2.8E+020,0.28907,11466.66667,12.93,6.74E-06
6608a6185003d647418bbcd2,Spring24_SolvTemp_JPM_53,50,50,0,120,2.0724,2.25847,2.44407,0.77457,1.45641,0.51472,0.89317,2.92E+020,0.32847,8640,15.34,7.54E-06
6608a78c54a36d6df3b3fdf0,Spring24_SolvTemp_JPM_54,10,0,90,180,2.07549,2.25331,2.43453,0.79061,1.26343,0.48868,0.89682,2.72E+020,0.32796,11243.33333,14.25,6.24E-06
6608a892a6bd9adf4b31acb9,Spring24_SolvTemp_JPM_55,70,30,0,90,2.07601,2.25397,2.4216,0.78306,1.41802,0.47169,0.88776,2.57E+020,0.47992,11133.33333,19.76,4.55E-06
6608aefc82f78f6f26ba8e55,Spring24_SolvTemp_JPM_56,30,0,70,240,2.08281,2.26492,2.44817,0.68679,1.07673,0.3397,0.58931,1.7E+020,0.54489,13950,14.84,4.83E-06
6608b05754a36d6df3c00d43,Spring24_SolvTemp_JPM_57,60,40,0,90,2.07601,2.25397,2.39972,0.78571,1.29858,0.47632,0.81195,2.63E+020,0.40032,9986.666667,16.86,5.94E-06
6608b516a6bd9adf4ba28b92,Spring24_SolvTemp_JPM_58,0,0,100,120,2.07237,2.25841,2.44051,0.81639,1.47805,0.54823,0.85724,3.26E+020,0.56786,5254.666667,29.58,6.43E-06
6608b6358342d8f856c1a519,Spring24_SolvTemp_JPM_59,30,0,70,270,2.0878,2.2709,2.46224,0.6245,1.03992,0.26534,0.58657,1.25E+020,0.83882,19533.33333,16.8,3.05E-06
6608b8de54a36d6df3b631dd,Spring24_SolvTemp_JPM_60,0,20,80,210,2.06936,2.26071,2.43632,0.74657,1.05866,0.3664,0.64775,2.46E+020,0.27059,17426.66667,10.67,5.38E-06
6608ba0aa6bd9adf4b38353e,Spring24_SolvTemp_JPM_61,0,10,90,150,2.0722,2.26116,2.44029,0.83129,1.43032,0.49634,0.8849,2.76E+020,0.97347,4569.666667,43.02,5.09E-06
6608be885003d64741607537,Spring24_SolvTemp_JPM_62,50,50,0,60,2.07602,2.25104,2.41261,0.74754,1.36647,0.46117,0.87519,2.49E+020,0.14632,26303.33333,5.82,6.53E-06
6608bfc65003d647418dcfe8,Spring24_SolvTemp_JPM_63,30,70,0,60,2.07358,2.25107,2.40642,0.74045,1.38587,0.48654,0.85608,2.69E+020,0.58391,11036.33333,25.17,3.6E-06
6608c1388342d8f85616c645,Spring24_SolvTemp_JPM_64,70,30,0,120,2.07233,2.26133,2.42329,0.7752,1.48663,0.47467,0.9209,2.58E+020,0.47536,8256.333333,19.64,6.17E-06
6608c23e81d775fd8470aeca,Spring24_SolvTemp_JPM_65,0,20,80,150,2.06806,2.25623,2.42424,0.78856,1.3219,0.50545,0.81651,2.91E+020,0.51899,7116,24.2,5.81E-06
6608c35e5003d64741f370b6,Spring24_SolvTemp_JPM_66,0,100,0,210,2.08106,2.26586,2.43198,0.70819,1.0784,0.51341,0.73475,1.81E+020,0.34228,25023.33333,9.91,4.03E-06
6608c453dc5614949316285c,Spring24_SolvTemp_JPM_67,0,100,0,90,2.08356,2.26585,2.41829,0.66428,0.90291,0.40877,0.6358,1.93E+020,0.40686,14796.66667,12.59,5.37E-06
6608c5c0a6bd9adf4b90927e,Spring24_SolvTemp_JPM_68,0,90,10,210,2.0892,2.26662,2.41355,0.76571,1.1387,0.41939,0.66517,1.81E+020,0.32427,26896.66667,9.4,3.95E-06
6608c6a282f78f6f266495a9,Spring24_SolvTemp_JPM_69,0,90,10,90,2.07813,2.24764,2.41863,0.79258,1.24937,0.42467,0.71913,2.3E+020,0.43115,10753.33333,15.84,5.87E-06
6608c7c4dc5614949379bf35,Spring24_SolvTemp_JPM_70,0,80,20,120,2.07074,2.25062,2.43137,0.78122,1.22599,0.452,0.73421,2.49E+020,0.67095,6784.666667,26.77,5.51E-06
6608c896aebabf9376967554,Spring24_SolvTemp_JPM_71,0,80,20,90,2.07563,2.24764,2.42367,0.78377,1.23427,0.43272,0.74934,2.34E+020,0.35223,11210,13.16,6.78E-06
6608c9e9dc56149493af095c,Spring24_SolvTemp_JPM_72,0,70,30,90,2.0732,2.24768,2.43826,0.78796,1.19949,0.39776,0.70607,2.12E+020,0.70641,8546.666667,24.01,4.87E-06
6608caee82f78f6f26d6f19f,Spring24_SolvTemp_JPM_73,10,80,10,90,2.07566,2.24768,2.40322,0.78599,1.32088,0.46733,0.82558,2.56E+020,0.44258,9404.666667,18.12,5.87E-06
6608cbd08342d8f8563cd1e4,Spring24_SolvTemp_JPM_74,10,30,60,150,2.0705,2.25328,2.42083,0.79106,1.43172,0.51298,0.88308,2.91E+020,0.54312,5882,25.31,6.72E-06
6608ccf6dc56149493086e12,Spring24_SolvTemp_JPM_75,20,80,0,90,2.07813,2.24768,2.43481,0.79258,1.28114,0.42989,0.78814,2.32E+020,0.39207,10684.66667,14.55,6.43E-06
6608cdfadc561494932234c1,Spring24_SolvTemp_JPM_76,20,80,0,120,2.07323,2.25062,2.44176,0.78942,1.28863,0.46555,0.78554,2.59E+020,0.6464,6881.666667,26.83,5.42E-06
6608ceed8342d8f856a0196a,Spring24_SolvTemp_JPM_77,10,90,0,90,2.07319,2.24767,2.43479,0.77773,1.25104,0.45679,0.79153,2.53E+020,0.42869,9833.666667,17.32,5.87E-06
6608cfad8342d8f856b74347,Spring24_SolvTemp_JPM_78,10,90,0,210,2.07799,2.25926,2.41752,0.72064,1.15481,0.18832,0.73513,8.63E+019,3.19258,6682.666667,44.1,3.39E-06
6608d077a6bd9adf4bb5f9d8,Spring24_SolvTemp_JPM_79,70,20,10,150,2.07299,2.2533,2.43455,0.8046,1.32959,0.48446,0.8234,2.68E+020,0.59794,6719,25.66,5.8E-06
6608d1405003d647417bcc34,Spring24_SolvTemp_JPM_80,80,20,0,150,2.07547,2.25623,2.42768,0.80454,1.20848,0.47096,0.76017,2.61E+020,0.57631,6731.333333,24.1,6.16E-06
6608d21d82f78f6f26b8232c,Spring24_SolvTemp_JPM_81,0,30,70,150,2.07299,2.25623,2.4277,0.81476,1.29645,0.57712,0.83728,3.59E+020,0.86837,4591.666667,49.87,4.37E-06
6608d2d2f8a43891b1226a6a,Spring24_SolvTemp_JPM_82,10,80,10,120,2.07324,2.26241,2.43487,0.78948,1.25777,0.45899,0.77304,2.55E+020,0.62888,7471.666667,25.62,5.22E-06
6608d3738342d8f8561f96e4,Spring24_SolvTemp_JPM_83,0,80,20,240,2.07989,2.26445,2.45815,0.72086,1.18452,0.38197,0.70777,1.92E+020,1.09201,10213,33.61,2.91E-06
6608d4168342d8f85635fc38,Spring24_SolvTemp_JPM_84,0,70,30,270,2.0798,2.26434,2.46154,0.70228,1.18915,0.39401,0.75671,1.96E+020,0.73656,15813.33333,23.14,2.73E-06
6608d4a15003d64741e0a8ee,Spring24_SolvTemp_JPM_85,0,100,0,180,2.07991,2.25857,2.44417,0.73115,1.18659,0.49312,0.70777,2.23E+020,0.25136,22643.33333,8.95,4.94E-06
6608d55baebabf937623fae3,Spring24_SolvTemp_JPM_86,10,70,20,90,2.07075,2.24769,2.43483,0.78773,1.32696,0.46111,0.84777,2.57E+020,0.48805,8266.333333,20.07,6.03E-06
6608d612f8a43891b17ccd63,Spring24_SolvTemp_JPM_87,10,70,20,270,2.0773,2.2643,2.46149,0.70697,1.12068,0.36529,0.70407,1.87E+020,0.85822,12240,25.69,3.18E-06
6608d6bbdc5614949313a8d8,Spring24_SolvTemp_JPM_88,20,70,10,270,2.07474,2.26126,2.46846,0.70802,1.13535,0.38988,0.72761,2E+020,0.80234,13083.33333,25.68,2.98E-06
6608d757aebabf93766de5c8,Spring24_SolvTemp_JPM_89,0,100,0,120,2.07571,2.24772,2.43487,0.7967,1.25451,0.41803,0.74351,2.26E+020,0.73223,7211.666667,26.48,5.24E-06
6608d8038342d8f856ba4b28,Spring24_SolvTemp_JPM_90,20,80,0,240,2.07987,2.26443,2.46159,0.72388,1.13754,0.37186,0.68377,1.9E+020,1.07332,9954.333333,32.65,3.08E-06
6608d8a9aebabf93769bc6f0,Spring24_SolvTemp_JPM_91,30,70,0,270,2.07471,2.26121,2.46487,0.70608,1.10249,0.35957,0.69137,1.84E+020,0.88509,13003,26.04,2.95E-06
6608d94082f78f6f268a2535,Spring24_SolvTemp_JPM_92,0,80,20,210,2.07552,2.25926,2.43461,0.73702,1.02214,0.31503,0.70693,1.58E+020,0.56773,21166.66667,14.37,3.29E-06
6608d9d082f78f6f269ab5b4,Spring24_SolvTemp_JPM_93,100,0,0,180,2.07085,2.25956,2.45935,0.76456,1.26184,0.48174,0.77068,2.68E+020,0.45863,9151.333333,19.63,5.57E-06
6608dab6dc561494937f15dd,Spring24_SolvTemp_JPM_94,10,80,10,210,2.07552,2.2622,2.43462,0.74183,1.06272,0.30213,0.7028,1.48E+020,0.77847,16100,18.45,3.37E-06
6608db5881d775fd8443e48f,Spring24_SolvTemp_JPM_95,20,80,0,210,2.07306,2.25927,2.43807,0.76292,1.11199,0.33626,0.69418,1.72E+020,0.50692,20053.33333,13.93,3.58E-06
6608dc0782f78f6f26d806ee,Spring24_SolvTemp_JPM_96,0,90,10,120,2.07571,2.25945,2.44179,0.78545,1.16485,0.46001,0.70693,2.55E+020,0.64381,7408.333333,26.23,5.15E-06
6704b9c6a5d90af508db2255,Spring24_SolvTemp_JPM_97,30,40,30,150,2.07301,2.25621,2.4345,0.76344,1.23634,0.46721,0.9144,6.87E+019,0.76138,8584,28.68,4.061666E-06
6704beb484cfffa9c7ebaefc,Spring24_SolvTemp_JPM_98,30,30,40,180,2.07486,2.25553,2.4268,0.79852,1.02608,0.62168,0.67411,1.85E+020,0.65477,10502.66667,19.34,4.923E-06
6704c40cd95e1861d656e443,Spring24_SolvTemp_JPM_99,80,0,20,150,2.07005,2.25861,2.44769,0.77318,1.192,0.73096,0.68447,2.11E+020,0.49584,9249.666667,16.77,6.4485E-06
6704c5853670825d4bb43615,Spring24_SolvTemp_JPM_100,30,30,40,120,2.0758,2.2566,2.44186,0.78496,1.07186,0.66163,0.70628,2.22E+020,0.47082,12840,16.74,4.652E-06
6704c703c3794f93ea10ff0d,Spring24_SolvTemp_JPM_101,30,70,0,150,2.07797,2.25921,2.42086,0.71568,1.07186,0.35674,0.70628,8.51E+019,0.69258,20335.66667,9.43,5.215E-06
6704c8cb8afb9cb01782309a,Spring24_SolvTemp_JPM_102,0,70,30,30,2.09339,2.26861,2.43171,0.71683,1.22965,0.34904,0.73421,1.57E+020,0.01073,527000,0.27,7.085E-06
6704c9ef2191905155aff00d,Spring24_SolvTemp_JPM_103,60,0,40,150,2.08358,2.26587,2.4252,0.66359,1.01998,0.35547,0.67486,1.26E+020,0.52474,18503.33333,10.59,5.102E-06
6704cb253670825d4bdb23e0,Spring24_SolvTemp_JPM_104,20,80,0,30,2.09339,2.26861,2.42145,0.70001,1.20454,0.1896,0.70607,1.04E+020,0.01018,915333.3333,0.17,6.345E-06
6704cc8d2191905155c13522,Spring24_SolvTemp_JPM_105,30,50,20,180,2.07984,2.25845,2.42339,0.7724,1.32546,0.5533,0.82558,2.02E+020,0.22488,22663.33333,7.27,6.0735E-06
6704cf108afb9cb017a7001d,Spring24_SolvTemp_JPM_106,30,0,70,30,2.08085,2.26857,2.45598,0.74975,1.43349,0.66246,0.88308,1.82E+020,0.27809,32986.66667,8.11,3.738E-06
6704d1b83670825d4b0b8ca1,Spring24_SolvTemp_JPM_107,0,30,70,30,2.08586,2.26857,2.442,0.7418,1.29105,0.60919,0.78814,1.16E+020,0.15247,55593.33333,2.83,6.3545E-06
6704d2c8d95e1861d6b09ec3,Spring24_SolvTemp_JPM_108,0,40,60,270,2.08484,2.26443,2.45457,0.63259,1.29425,0.49507,0.78554,8.5E+019,0.33001,52910,4.49,4.211666E-06
6704d3e832f8d61243f6ebbb,Spring24_SolvTemp_JPM_109,70,30,0,30,2.09336,2.26857,2.41461,0.7293,1.25499,0.36712,0.79153,1.12E+020,0.04231,416533.3333,0.76,3.144E-06
6704d5a92191905155ff68f6,Spring24_SolvTemp_JPM_110,50,20,30,270,2.08484,2.27036,2.43715,0.67719,1.1581,0.43369,0.73513,1.3E+020,0.33889,29936.66667,7.07,4.724E-06
6704d7ba84cfffa9c78b7331,Spring24_SolvTemp_JPM_111,70,0,30,180,2.06994,2.26141,2.45103,0.80056,1.33639,0.66794,0.8234,1.82E+020,1.01738,6115.333333,29.56,5.532666E-06
6704d90537c5561e157b7e94,Spring24_SolvTemp_JPM_112,80,0,20,60,2.07831,2.2596,2.41452,0.76723,1.20943,0.62807,0.76017,1.75E+020,0.20963,41850,5.88,4.065666E-06
6704da258afb9cb017f04ed0,Spring24_SolvTemp_JPM_113,70,0,30,120,2.0733,2.2566,2.44186,0.78719,1.30366,0.71164,0.83728,2.16E+020,1.01506,6001,35.01,4.7595E-06
6704db4b32f8d612432cffb2,Spring24_SolvTemp_JPM_114,50,0,50,120,2.07084,2.26248,2.43495,0.7873,1.26553,0.70801,0.77304,2.05E+020,0.94078,7031.666667,30.93,4.5976666E-06
6704dc778afb9cb017fdd9e4,Spring24_SolvTemp_JPM_115,40,30,30,210,2.08423,2.26664,2.4537,0.76096,1.13716,0.46035,0.7327,1.04E+020,0.53252,23893.33333,8.84,4.733E-06
6704ddc037c5561e1596e8e0,Spring24_SolvTemp_JPM_116,0,20,80,270,2.08487,2.26741,2.4372,0.68065,1.19873,0.55311,0.75671,1.41E+020,0.34845,33486.66667,7.87,3.7965E-06
6704dec8d95e1861d6f32e64,Spring24_SolvTemp_JPM_117,80,20,0,60,2.07831,2.24784,2.41447,0.75489,1.11912,0.59004,0.70465,1.12E+020,0.238,58313.33333,4.25,4.032333E-06
6704e4173670825d4b811acb,Spring24_SolvTemp_JPM_118,20,10,70,120,2.07081,2.25952,2.44875,0.79439,1.33694,0.65935,0.84777,1.83E+020,0.85236,7788.666667,24.97,5.141E-06
6704e5ed3670825d4b8c51ab,Spring24_SolvTemp_JPM_119,40,20,40,240,2.0725,2.25857,2.44417,0.76921,1.06869,0.52188,0.7028,1.35E+020,0.53871,19107.33333,11.64,4.498E-06
6704e7885f13e5b38903ae65,Spring24_SolvTemp_JPM_120,40,10,50,30,2.08582,2.26554,2.44895,0.76099,1.14204,0.58183,0.72761,1.49E+020,0.16993,52706.66667,4.05,4.687E-06
6704e96b84cfffa9c7f67c45,Spring24_SolvTemp_JPM_121,10,50,40,270,2.08484,2.26145,2.44412,0.67688,1.26358,0.51724,0.74351,9.26E+019,0.37996,39863.33333,5.63,4.4585E-06
6704ebae32f8d612438e0c63,Spring24_SolvTemp_JPM_122,0,50,50,30,2.09082,2.26853,2.45944,0.74233,1.13754,0.45362,0.68377,1.13E+020,0.0594,247233.3333,1.07,3.773333E-06
6704ecd28afb9cb0175bd23b,Spring24_SolvTemp_JPM_123,10,60,30,150,2.0725,2.25861,2.44422,0.75096,1.11399,0.41541,0.69137,1.29E+020,0.34131,23170,7.03,6.1355E-06
6704ede937c5561e15f8b132,Spring24_SolvTemp_JPM_124,70,30,0,270,2.08235,2.26737,2.43371,0.67093,1.02612,0.50698,0.70693,1.6E+020,0.14031,38850,3.6,7.1575E-06
6704eef084cfffa9c71b570e,Spring24_SolvTemp_JPM_125,0,20,80,60,2.0758,2.25368,2.41447,0.76043,1.27675,0.60994,0.77068,1.82E+020,0.11429,47156.66667,3.33,6.374333E-06
6704f0428afb9cb01778fa8d,Spring24_SolvTemp_JPM_126,40,50,10,150,2.07752,2.26459,2.45829,0.78254,1.50097,0.53248,0.89238,1.68E+020,0.42147,22500,11.31,3.9313333E-06
6704f16d8afb9cb0177dc8ff,Spring24_SolvTemp_JPM_127,80,10,10,30,2.09082,2.27448,2.44542,0.75706,1.11871,0.48893,0.69418,1.75E+020,0.17586,53120,4.93,3.821333E-06
6704f2d7d95e1861d6594310,Spring24_SolvTemp_JPM_128,0,10,90,90,2.07583,2.2596,2.41452,0.77883,1.17089,0.58591,0.70693,1.94E+020,0.22918,22573.33333,7.13,6.2105E-06
